Repository: chipfoundryservices/planar-nand-floating-gate-etch

# Planar NAND Floating Gate Etch

## Multi-Layer Stack Plasma Etch, Self-Aligned Floating Gate Integration, and the Scaling Limits of 2D Charge-Trap-Free Flash Memory

**ChipFoundryServices Technical Series**

---

## Overview

*Planar NAND Floating Gate Etch* is a comprehensive technical treatment of the plasma etch processes that define the floating gate (FG) memory cell in planar (two-dimensional) NAND flash memory — the dominant non-volatile memory architecture from the mid-1990s through the early-2010s, and still the conceptual foundation for every 3D NAND cell etched today.

Unlike a single-material gate etch, the floating gate stack is a multi-layer sandwich — control gate polysilicon, tungsten silicide or metal, an oxide-nitride-oxide (ONO) interpoly dielectric, floating gate polysilicon, and tunnel oxide — and the etch must cut cleanly through all of them in one continuous process while leaving the delicate tunnel oxide beneath electrically undamaged. This book treats that requirement as the organizing constraint of the entire discipline:

- **Multi-Material Stack Etch:** Continuous breakthrough across silicide, polysilicon, and ONO layers without accumulating profile error
- **Self-Aligned Integration:** How the floating gate etch interlocks with shallow trench isolation (STI) formation in the self-aligned floating gate (SA-FG) process flow
- **Charge Retention as an Etch Metric:** Why etch-induced damage to the tunnel oxide and inter-cell bridging defects are read out, years later, as bit failures — not as etch defects
- **Aggressive Pitch Scaling:** Word line and bit line pitch scaling from >1µm generations down to sub-20nm, and the physical limits that scaling exposed
- **The Transition to 3D:** Why, after roughly two decades of aggressive planar scaling, the industry abandoned lateral scaling of the floating gate cell entirely in favor of vertically stacking the same basic charge-storage physics

---

## Audience

This book is designed for:
- **Process Engineers** developing or troubleshooting floating gate stack etch recipes
- **Integration Engineers** managing the interaction between FG etch, STI fill, and self-aligned flows
- **Device/Reliability Engineers** tracing bit-failure and retention-loss mechanisms back to etch root causes
- **Equipment Engineers** designing or specifying chambers for multi-material, high-selectivity stack etch
- **Memory Architects** seeking the physical scaling history that motivated the move to 3D NAND
- **Students and Researchers** studying the evolution of non-volatile memory manufacturing technology

---

### Front Matter
- **Preface:** The Floating Gate as an Etch Problem, Not Just a Device Problem

### Part I: Floating Gate Fundamentals (Chapters 1–4)
1. Planar NAND Architecture & the Floating Gate Cell
2. Floating Gate Stack Materials: Tunnel Oxide, Polysilicon, ONO, and Control Gate
3. Self-Aligned Floating Gate (SA-FG) Integration & STI Interaction
4. Charge Storage Physics & Why Etch Profile Determines Retention

### Part II: Stack Etch Process Design (Chapters 5–9)
5. Hard Mask Strategy for Multi-Layer Floating Gate Stacks
6. Control Gate Etch Chemistry: Silicide and Polysilicon in HBr/Cl₂/O₂ Systems
7. ONO Interpoly Dielectric Etch: Breaking Through Oxide-Nitride-Oxide
8. Floating Gate Polysilicon Etch & Selectivity to Tunnel Oxide
9. RF Bias Control & Profile Engineering Across Stack Material Transitions

### Part III: Process Phenomena & Defect Control (Chapters 10–14)
10. Critical Dimension Control & Line Edge Roughness at Sub-50nm Pitch
11. Polysilicon Stringers, Footing, and Floating Gate Bridging Defects
12. Microloading & Aspect Ratio Effects in Dense Word Line Arrays
13. Tunnel Oxide Damage Mechanisms & Plasma-Induced Charging
14. Endpoint Detection Across Multi-Material Stack Transitions

## File Organization

```
planar-nand-floating-gate-etch/
├── README.md                          (this file)
├── PREFACE.md                         (Foundational Philosophy & Context)
├── INDEX.md                           (Chapter Index & Navigation)
├── .gitignore
└── chapters/
    ├── 01-nand-cell-context.md
    ├── 02-stack-materials.md
    ├── 03-sa-fg-sti-integration.md
    ├── 04-charge-retention-physics.md
    ├── 05-hard-mask-strategy.md
    ├── 06-control-gate-etch-chemistry.md
    ├── 07-ono-interpoly-etch.md
    ├── 08-floating-gate-etch-selectivity.md
    ├── 09-rf-bias-profile-control.md
    ├── 10-cd-control-ler.md
    ├── 11-stringers-bridging-defects.md
    ├── 12-microloading-aspect-ratio.md
    ├── 13-tunnel-oxide-damage.md
    ├── 14-endpoint-detection.md
    ├── 15-scaling-limits-3d-transition.md
    └── 16-post-etch-clean-yield.md
```

This book is scoped intentionally to *chapters only* — no appendices or asset directories are declared unless and until they are actually populated, so the table of contents above always matches what is committed to the repository.

---

File: chapters/02-stack-materials.md
# Chapter 2: Floating Gate Stack Materials — Tunnel Oxide, Polysilicon, ONO, and Control Gate

## Executive Summary

Every material in the floating gate stack earns its place through a specific electrical or mechanical requirement, and every one of those requirements constrains the etch process that must cut through it. This chapter develops the physical and electrical properties of the five materials (or material systems) that make up the stack — tunnel oxide, floating gate polysilicon, ONO interpoly dielectric, control gate polysilicon, and the silicide/metal cap — with emphasis on the properties that directly determine etch chemistry selection, selectivity requirements, and defect sensitivity, developed in full in Part II. Readers already comfortable with these materials from a device physics perspective should still read this chapter, because the etch-relevant properties emphasized here (plasma etch rate behavior, byproduct volatility, damage sensitivity) are generally not the properties device physics courses emphasize.

---

## Part 1: Tunnel Oxide

### 1.1 Composition and Formation

Tunnel oxide is thermally grown SiO₂, typically 6–9 nm thick in advanced planar NAND generations (thicker, 8–12 nm, in earlier/larger-node generations where retention margin was less pressured by scaling). It is grown, not deposited, because thermal oxidation produces the lowest defect density, most uniform, most reproducible ultra-thin oxide available in high-volume manufacturing — defect density in this layer maps directly and unforgivingly to retention failures.

### 1.2 Why It Must Be Thin, and Why That Is Dangerous

Tunnel oxide thickness is set by two competing requirements pulling in opposite directions:

- **Thin enough to tunnel:** Fowler-Nordheim tunneling current depends exponentially on oxide thickness and applied field; thicker oxide requires higher programming voltages to achieve usable write/erase speeds, which strains peripheral high-voltage circuit design and accelerates oxide wearout
- **Thick enough to retain:** The same tunneling mechanism that allows programming also allows unintended charge leakage; thinner oxide leaks stored charge faster, directly reducing data retention time, and is also more susceptible to trap-assisted tunneling after cycling-induced or etch-induced damage accumulates

This tension means tunnel oxide thickness is already operating near its practical minimum at any given node — there is essentially *no* margin to spend on etch-induced thinning, pinholes, or interface damage. A plasma process that "merely" thins the tunnel oxide by half a nanometer at the floating gate edge — invisible at the wafer-level electrical test — can measurably shift the retention distribution of the array.

### 1.3 Etch-Relevant Properties

| Property | Value / Behavior | Etch Consequence |
|----------|-------------------|-------------------|
| **Material** | Thermally grown SiO₂ | Etches readily in fluorocarbon chemistries used for ONO (Chapter 7); this is dangerous, not convenient, because it means the floating gate etch (Chapter 8) must stop *before* reaching it with near-zero margin |
| **Thickness** | 6–9 nm (advanced nodes) | A single plasma over-etch step sized for a thicker nominal film can consume the entire tunnel oxide budget |
| **Charge sensitivity** | High — traps generated by energetic ion bombardment or UV/VUV plasma photon flux degrade retention | Drives low-ion-energy, charge-minimizing endpoint and overetch strategy (Chapters 9, 13) |
| **Interface quality** | Si/SiO₂ interface state density must remain low | Physical sputtering damage or residual contamination at this interface during floating gate etch directly degrades channel mobility and subthreshold characteristics |

---

## Part 2: Floating Gate Polysilicon

### 2.1 Why Polysilicon, Not Single-Crystal Silicon or Metal

The floating gate is deposited polysilicon (typically via low-pressure CVD), not single-crystal silicon, because it must be deposited on top of the tunnel oxide at relatively low thermal budget, and because polysilicon's electrical and etch behavior is well-characterized from decades of gate-electrode manufacturing experience predating NAND. A metal floating gate was explored in research contexts (offering higher work function tunability and eliminating poly depletion effects) but never displaced polysilicon in mainstream planar NAND production, in part because the etch chemistry, selectivity, and damage behavior of polysilicon-on-oxide was already a mature, trusted manufacturing capability, while metal-on-ultra-thin-oxide etch introduced new and less well-understood damage mechanisms.

### 2.2 Doping and Etch Rate

Floating gate polysilicon is typically in-situ or implant doped (commonly n-type, phosphorus or arsenic) to a degree sufficient to behave as a reasonable conductor for capacitive coupling purposes, though its doping level and grain structure are optimized primarily for process compatibility and film stress rather than for minimizing sheet resistance (unlike the control gate, which carries the word line signal and is doping/silicide-optimized for conductivity). Doping level affects plasma etch rate measurably in halogen-based chemistries — more heavily doped polysilicon etches somewhat faster in Cl₂- and HBr-based chemistries due to enhanced reaction kinetics at grain boundaries and dopant-assisted chemical etching — which means floating gate etch recipes must be characterized against the specific doping profile used in production, not against a generic "polysilicon" etch rate assumption.

### 2.3 Grain Structure and Line Edge Roughness

CVD polysilicon forms a granular microstructure (grain sizes typically tens of nanometers, depending on deposition temperature and subsequent thermal budget) rather than a continuous single-crystal film. During etch, grain boundaries etch preferentially relative to grain interiors in many chemistries, because grain boundaries have higher defect density and different local doping/strain, which means the as-etched sidewall is not perfectly smooth at the scale of the grain size — it has roughness correlated with the underlying grain structure. At relaxed pitch this roughness is a small fraction of the critical dimension and is not consequential; at advanced pitch (Chapter 10), grain-boundary-correlated roughness becomes a measurable fraction of an already-shrinking CD budget.

---

## Part 3: ONO Interpoly Dielectric

### 3.1 Why a Three-Layer Stack

The interpoly dielectric separating floating gate from control gate is conventionally a three-layer oxide-nitride-oxide (ONO) stack rather than a single oxide layer, for a specific electrical reason: a single oxide thick enough to block charge leakage between the two polysilicon layers at the required voltage would reduce the coupling ratio (Chapter 1, Chapter 4) below a usable value, because oxide alone has a comparatively low dielectric constant (~3.9) and the geometric capacitance it provides falls as the oxide gets thicker. Inserting a higher-dielectric-constant nitride layer (silicon nitride, Si₃N₄, dielectric constant ~7) between two thin oxide layers allows the stack to present higher total capacitance (preserving coupling ratio) at a given leakage-blocking physical thickness, because the nitride layer both raises the effective dielectric constant of the stack and physically interrupts defect percolation paths that might otherwise connect a pinhole in the bottom oxide to a pinhole in the top oxide.

### 3.2 Typical Layer Thicknesses and Oxide-Equivalent Thickness

| Layer | Typical Physical Thickness | Role |
|-------|------------------------------|------|
| **Bottom oxide** | 3–5 nm | Blocks charge injection from floating gate into nitride traps; interfaces to FG polysilicon |
| **Nitride** | 4–6 nm | Raises effective dielectric constant; interrupts defect percolation path |
| **Top oxide** | 3–5 nm | Blocks charge injection from control gate; interfaces to CG polysilicon |
| **Oxide-equivalent thickness (EOT)** | ~10–15 nm | Combined electrical thickness used in coupling ratio and leakage calculations |

### 3.3 Etch-Relevant Properties

The ONO stack is the single most chemically distinct step in the floating gate etch sequence (Chapter 7), because it requires a plasma chemistry capable of etching both oxide and nitride with controlled, predictable relative rates, sandwiched between two polysilicon etch steps that use entirely different (halogen-dominant, as opposed to fluorocarbon-dominant) chemistries. Oxide and nitride etch via different volatile byproducts and different ion-assisted mechanisms, and a chemistry tuned to etch nitride efficiently may etch oxide too slowly (or vice versa), producing an ONO breakthrough step that is disproportionately slow, disproportionately damage-prone, or prone to leaving residue — any of which complicates the transition into the subsequent floating gate polysilicon etch.

---

## Part 4: Control Gate Polysilicon

### 4.1 Role and Doping

The control gate forms the word line — the conductor that carries the programming, read, and erase voltages to every cell along a row simultaneously. Unlike the floating gate, the control gate is electrically contacted (at the array periphery) and must carry current with acceptably low resistance across the full length of a word line, which can span the width of an entire block. Control gate polysilicon is therefore doped as heavily as process compatibility allows, and is nearly always capped with a lower-resistivity conductor (Part 5) because polysilicon alone, even heavily doped, has sheet resistance too high to meet word line RC delay targets at advanced pitch.

### 4.2 Etch-Relevant Properties

Control gate polysilicon etch (Chapter 6) is, in isolation, the most "conventional" step in the sequence — closely related to generic logic gate polysilicon etch chemistry (HBr/Cl₂/O₂-based systems), because at this point in the stack there is no tunnel-oxide-proximal damage concern (the ONO layer beneath still has to be etched, providing some protective margin). The principal etch engineering concerns at this step are profile control (since this is typically the thickest single polysilicon layer in the stack, and profile errors introduced here propagate downward) and clean transition into the silicide/metal cap etch above it and the ONO etch below it.

---

## Part 5: Silicide/Metal Cap

### 5.1 Why a Cap Is Needed

Polysilicon's sheet resistance, even heavily doped, is typically in the tens of ohms per square — adequate for short interconnects but producing unacceptable RC delay across a full word line at advanced pitch, where word line length can be hundreds of micrometers to low millimeters and line width has shrunk to tens of nanometers. A refractory metal silicide — historically most commonly tungsten silicide (WSix) in NAND word line stacks, though cobalt and titanium silicides saw use in adjacent logic/DRAM contexts — is formed or deposited on top of the control gate polysilicon specifically to reduce sheet resistance by roughly an order of magnitude, bringing word line RC delay back within acceptable bounds for array read/program timing.

### 5.2 Etch-Relevant Properties

| Property | Behavior | Etch Consequence |
|----------|----------|-------------------|
| **Composition** | WSix (x typically 2–3) | Requires fluorine-containing or chlorine-containing chemistry distinct from pure polysilicon etch optimum |
| **Hardness/sputter yield** | Comparable to or somewhat higher than polysilicon | Mask erosion budget must account for this step separately from the polysilicon steps that follow |
| **Byproduct volatility** | WFx and WClx species have different volatility than SiFx/SiClx | Residue and redeposition behavior differs from the polysilicon steps; can affect sidewall passivation balance |
| **Interface to control gate poly** | Must transition cleanly without leaving conductive stringers | A silicide stringer bridging adjacent word lines is an immediate electrical short, distinct from (but related to) the polysilicon stringer mechanisms of Chapter 11 |

---

## Part 6: Hard Mask (Preview)

A hard mask (most commonly a deposited oxide, nitride, or amorphous carbon layer, or a multi-layer combination) sits atop the entire stack described above, patterned by lithography and used to transfer the cell pattern into the underlying film stack via etch, since photoresist alone generally lacks sufficient etch resistance and thickness budget to survive the full six-step etch sequence described in Chapter 1. Hard mask material selection, and the specific challenges of maintaining adequate mask selectivity across five chemically distinct etch steps in sequence, is developed in full in Chapter 5; it is mentioned here only to complete the inventory of materials the etch process must contend with, from the top of the stack to the bottom.

---

## Chapter Summary

- Tunnel oxide is a thermally grown, 6–9 nm SiO₂ layer operating with essentially zero thickness margin against etch-induced thinning or damage
- Floating gate polysilicon's doping and grain structure affect both its baseline etch rate and the line edge roughness transferred into the final profile
- The ONO interpoly dielectric is a three-layer oxide-nitride-oxide stack whose etch (Chapter 7) is the most chemically distinct step in the sequence, bridging two polysilicon-dominant etch regimes
- Control gate polysilicon etch is the most "conventional" step in the sequence but still constrains profile for everything beneath it
- The silicide/metal cap reduces word line sheet resistance by roughly an order of magnitude, at the cost of introducing a chemically distinct etch step and a distinct stringer/bridging failure mode
- Every material transition in this stack is also a process chemistry transition, which is the structural reason Part II of this book is organized material-by-material rather than treating "floating gate etch" as a single undifferentiated process step

## Study Questions

1. Why does the ONO interpoly dielectric use a three-layer oxide-nitride-oxide structure instead of a single thicker oxide layer, and what tradeoff does this structure resolve?
2. Explain why tunnel oxide thickness represents a compromise between programming voltage requirements and retention requirements, and why this leaves little margin for etch-induced thinning.
3. Why might floating gate polysilicon doping level be optimized differently than control gate polysilicon doping level, and how does this affect etch recipe transferability between the two steps?
4. A silicide stringer bridging two word lines and a polysilicon stringer bridging two floating gates are both "stringer" defects. Why are they nonetheless distinct failure mechanisms requiring potentially different mitigation strategies?

---

[← Chapter 1](01-nand-cell-context.md) · [Index](../INDEX.md) · [Next: Chapter 3 →](03-sa-fg-sti-integration.md)

File: chapters/13-tunnel-oxide-damage.md
# Chapter 13: Tunnel Oxide Damage Mechanisms & Plasma-Induced Charging

## Executive Summary

This chapter develops, in direct mechanistic detail, the damage pathways that previous chapters have repeatedly referenced but not yet fully explained: how plasma exposure actually degrades tunnel oxide, distinct from the simple physical thinning (material removal) concern that has been this book's shorthand for selectivity requirements since Chapter 8. Plasma-induced charging damage, ultraviolet/vacuum-ultraviolet (UV/VUV) photon-induced trap generation, and direct ion bombardment damage are mechanistically distinct, respond differently to process parameter changes, and together form the physical basis for the retention and endurance degradation mechanisms introduced in Chapter 4.

---

## Part 1: Plasma-Induced Charging Damage

### 1.1 The Antenna Effect

Plasma processing exposes conductive structures on the wafer (here, control gate and floating gate polysilicon) to spatially and temporally non-uniform ion and electron fluxes, particularly within high-aspect-ratio features or at pattern-density transitions, where local charge collection on an exposed conductor can differ measurably between its top surface (generally net positively charged, from a plasma sheath's characteristically higher ion flux relative to electron flux at the wafer surface) and more shielded regions. A conductor connected to a thin gate oxide — here, the floating gate's connection to tunnel oxide — acts as an "antenna," collecting charge over its own exposed area and funneling the resulting current through the comparatively tiny oxide area beneath it, producing a locally very high effective current density through the oxide relative to what the bare plasma flux at the wafer surface alone would suggest.

### 1.2 Antenna Ratio and Its Relevance Here

The "antenna ratio" (conductor area exposed to plasma, divided by the gate oxide area that conductor connects to) is a standard figure of merit in plasma charging damage analysis; the floating gate, being a comparatively large-area conductor (at least relative to the tunnel oxide area directly beneath it, though both shrink together with scaling) connected to an extremely thin oxide, is intrinsically a high-antenna-ratio structure for essentially its entire fabrication history, which is one specific, quantifiable reason tunnel oxide charging damage risk is not a minor or occasional concern in floating gate etch, but a structurally built-in characteristic of the device being manufactured.

### 1.3 Why This Differs from Simple Overetch-Driven Thinning

Charging damage can occur even when the etch process has excellent selectivity and essentially no measurable tunnel oxide thickness loss, because it is driven by current flow and the resulting trap generation within the oxide (and at its interfaces), not by physical material removal. This is a critical distinction for process engineers: a process characterized solely by post-etch oxide thickness metrology (confirming no measurable thinning) can still be generating significant charging-induced trap density, which will not appear in a thickness measurement but will appear, later, in a retention or endurance qualification test (Chapter 4).

---

## Part 2: UV/VUV Photon-Induced Damage

### 2.1 Plasma as a Light Source, Not Just a Particle Source

Plasma discharges emit substantial ultraviolet and vacuum-ultraviolet radiation, generated by excited-state relaxation of plasma species (both the intentional process gases and any dissociation/excitation products), with photon energies in some cases sufficient to directly generate electron-hole pairs within the tunnel oxide or break Si-O bonds at the oxide/silicon interfaces, independent of any ion bombardment or charge collection mechanism. Because this radiation is not charge-carrying, it is not blocked or attenuated by the antenna/charge-collection considerations of Part 1 — it can reach and damage the tunnel oxide even through structures or geometries that would otherwise be considered "protected" from direct ion or charging exposure.

### 2.2 Why This Matters Specifically Near End-of-Clear

UV/VUV exposure of tunnel oxide becomes most consequential specifically during the final clearing and soft-landing/overetch period of the floating gate etch (Chapter 8), when tunnel oxide first becomes directly exposed to the plasma environment (rather than shielded beneath still-present floating gate polysilicon). This is a second, independent reason (beyond the ion-energy/selectivity argument already developed in Chapter 8) that soft-landing chemistry and conditions deserve dedicated characterization: a chemistry and plasma condition optimized purely for ion-energy-driven selectivity might still generate problematic UV/VUV flux, since the two damage mechanisms, while both present during the same process step, are not driven by identical plasma parameters and do not necessarily improve or worsen in lockstep with each other.

---

## Part 3: Direct Ion Bombardment Damage

### 3.1 Trap Generation Independent of Net Etching

Even ions that do not contribute to net material removal (for example, ions arriving after the local film has already cleared, striking exposed tunnel oxide directly, as discussed in Chapter 8's soft-landing context) can generate bulk and interface traps in the oxide through simple energetic collision cascades, broadly analogous to (though with different specific defect signatures than) the damage mechanisms well-studied in the ion implantation literature for other semiconductor process contexts, scaled down to the comparatively low ion energies typical of a tuned soft-landing etch step.

### 3.2 Why Reduced Ion Energy Helps, But Has a Floor

Chapter 9 already established that reduced bias power/ion energy improves both etch selectivity and damage minimization simultaneously during soft-landing. This chapter adds the important caveat that this improvement does not continue indefinitely as ion energy is reduced toward zero: sufficiently low ion energy eventually becomes inadequate to maintain the sidewall passivation clearing and polymer removal functions (Chapter 6, Chapter 7) that anisotropic, residue-free etch depends on, meaning there is a practical floor below which further ion energy reduction trades a damage benefit for a renewed stringer/residue risk (directly connecting back to Chapter 11). Soft-landing process development is therefore a genuine optimization between these two risks, not simply "as low ion energy as achievable."

---

## Part 4: Characterizing and Correlating Damage to Device Outcomes

### 4.1 Why Thickness Metrology Alone Is Insufficient

As established in Part 1.3, standard post-etch thickness metrology does not detect charging or UV/VUV-induced trap generation directly. Process characterization for tunnel oxide damage therefore typically requires dedicated electrical test structures — capacitors or simple transistor structures specifically designed and placed (often in scribe-line or dedicated test-chip regions) to allow direct measurement of oxide leakage current, charge-to-breakdown, or trap density via established oxide reliability test methodologies, run on wafers processed through the actual production floating gate etch sequence (or a representative subset of it) rather than on blanket, unpatterned test films alone, since antenna-ratio-dependent charging damage (Part 1.2) specifically requires a realistic, patterned structure to manifest.

### 4.2 Connecting Back to Retention and Endurance

The trap density and leakage current characteristics measured via the test structures in Part 4.1 are the physical quantities that directly determine the trap-assisted-tunneling and stress-induced-leakage-current retention/endurance degradation mechanisms introduced in Chapter 4. This chapter closes the causal chain this book has built since Chapter 1: etch process and chemistry decisions (Chapters 6–9) produce measurable trap density and leakage characteristics (this chapter), which directly determine the retention and endurance behavior (Chapter 4) that ultimately defines whether a floating gate NAND product meets its specification — a chain that must be understood and managed as a single, connected system, not as a sequence of separately-optimized engineering disciplines.

---

## Chapter Summary

- Plasma-induced charging damage arises from the floating gate's intrinsically high antenna ratio (large conductor area relative to thin oxide area beneath it), funneling collected plasma charge through tunnel oxide as locally concentrated current
- UV/VUV photon-induced damage is a mechanistically independent pathway, not blocked by charge-collection shielding, and is particularly relevant during the soft-landing/overetch period when tunnel oxide first becomes directly exposed
- Direct ion bombardment can generate traps even without net material removal, and reduced ion energy has a practical floor below which further reduction trades damage benefit for renewed stringer/residue risk
- Standard post-etch thickness metrology cannot detect charging or photon-induced damage; dedicated electrical test structures measuring leakage current, charge-to-breakdown, or trap density on realistically patterned structures are required
- This chapter completes the causal chain connecting etch process decisions through measurable oxide damage characteristics to the retention and endurance outcomes established in Chapter 4

## Study Questions

1. Why is the floating gate described as an intrinsically high-antenna-ratio structure, and what specific consequence does this have for charging damage risk?
2. Explain why UV/VUV photon-induced damage is not mitigated by the same shielding/charge-collection considerations that address plasma-induced charging damage.
3. Why can a floating gate etch process show excellent selectivity (no measurable tunnel oxide thinning) while still generating significant retention-degrading trap density?
4. Why does reducing ion energy during soft-landing have a practical floor, rather than being a strategy that can simply be pushed arbitrarily low for maximum damage reduction?

---

[← Chapter 12](12-microloading-aspect-ratio.md) · [Index](../INDEX.md) · [Next: Chapter 14 →](14-endpoint-detection.md)
